Repository: bannawandoor27/MXMAP-X

# MXMAP-X — MXene Supercapacitor Prediction & Design Platform

> **ML-powered prediction, optimization, and process-aware design for MXene microsupercapacitors.**  
> FastAPI backend · XGBoost models · Interactive web UI · AC-line filtering · Printing process design · Literature extraction pipeline

---

## 1. Project Overview

MXMAP-X is a full-stack materials informatics platform for designing and optimizing MXene-based microsupercapacitors (MSCs). It combines:

- **ML prediction** of electrochemical performance (capacitance, ESR, rate capability, cycle life) with 95% confidence intervals
- **Multi-objective optimization** using Pareto-frontier search

File: mxene-pipeline/data/processed_json_gemini_3_1/mxene_supercapacitor_review_ml_prediction.geminicli.json
{
  "experiments": [
    {
      "mxene_type": "Ti3C2Tx",
      "electrolyte": "KOH",
      "areal_capacitance_mf_cm2": null,
      "volumetric_capacitance_f_cm3": null,
      "specific_capacitance_f_g": 92,
      "ssa_m2_g": null,
      "annealing_temperature_c": null,
      "scan_rate_mv_s": null,
      "current_density_a_g": null,
      "cycling_stability": null,
      "num_cycles": null,
      "synthesis_method": "HF etching"
    },
    {
      "mxene_type": "Ti3C2Tx",
      "electrolyte": "Na2SO4",
      "areal_capacitance_mf_cm2": null,
      "volumetric_capacitance_f_cm3": null,
      "specific_capacitance_f_g": 75,
      "ssa_m2_g": null,
      "annealing_temperature_c": null,
      "scan_rate_mv_s": null,
      "current_density_a_g": null,
      "cycling_stability": null,
      "num_cycles": null,
      "synthesis_method": "HF etching"
    },
    {
      "mxene_type": "Ti3C2Tx",
      "electrolyte": "KOH",
      "areal_capacitance_mf_cm2": null,
      "volumetric_capacitance_f_cm3": null,
      "specific_capacitance_f_g": 51,
      "ssa_m2_g": null,
      "annealing_temperature_c": null,
      "scan_rate_mv_s": null,
      "current_density_a_g": null,
      "cycling_stability": null,
      "num_cycles": null,
      "synthesis_method": "HF etching"
    },
    {
      "mxene_type": "Ti3C2Tx",
      "electrolyte": "NaCl",
      "areal_capacitance_mf_cm2": null,
      "volumetric_capacitance_f_cm3": null,
      "specific_capacitance_f_g": 67,
      "ssa_m2_g": null,
      "annealing_temperature_c": null,
      "scan_rate_mv_s": null,
      "current_density_a_g": null,
      "cycling_stability": null,
      "num_cycles": null,
      "synthesis_method": "HF etching"
    },
    {
      "mxene_type": "Ti3C2Tx",
      "electrolyte": "Li2SO4",
      "areal_capacitance_mf_cm2": null,
      "volumetric_capacitance_f_cm3": null,
      "specific_capacitance_f_g": 180,
      "ssa_m2_g": null,
      "annealing_temperature_c": null,
      "scan_rate_mv_s": null,
      "current_density_a_g": null,
      "cycling_stability": null,
      "num_cycles": null,
      "synthesis_method": "HF etching"
    },
    {
      "mxene_type": "Ti3C2Tx",
      "electrolyte": "K2SO4",
      "areal_capacitance_mf_cm2": null,
      "volumetric_capacitance_f_cm3": null,
      "specific_capacitance_f_g": 73,
      "ssa_m2_g": null,
      "annealing_temperature_c": null,
      "scan_rate_mv_s": null,
      "current_density_a_g": null,
      "cycling_stability": null,
      "num_cycles": null,
      "synthesis_method": "HF etching"
    },
    {
      "mxene_type": "d-Ti3C2/CNT composite",
      "electrolyte": "alkaline",
      "areal_capacitance_mf_cm2": null,
      "volumetric_capacitance_f_cm3": 393,
      "specific_capacitance_f_g": null,
      "ssa_m2_g": null,
      "annealing_temperature_c": null,
      "scan_rate_mv_s": 5,
      "current_density_a_g": null,
      "cycling_stability": null,
      "num_cycles": null,
      "synthesis_method": null
    },
    {
      "mxene_type": "Ti3C2Tx/SCNT",
      "electrolyte": null,
      "areal_capacitance_mf_cm2": 610,
      "volumetric_capacitance_f_cm3": 314,
      "specific_capacitance_f_g": null,
      "ssa_m2_g": null,
      "annealing_temperature_c": null,
      "scan_rate_mv_s": 2,
      "current_density_a_g": null,
      "cycling_stability": null,
      "num_cycles": null,
      "synthesis_method": "self-assembled"
    },
    {
      "mxene_type": "rGO/Ti3C2",
      "electrolyte": null,
      "areal_capacitance_mf_cm2": 171.4,
      "volumetric_capacitance_f_cm3": 107.1,
      "specific_capacitance_f_g": 190.4,
      "ssa_m2_g": null,
      "annealing_temperature_c": null,
      "scan_rate_mv_s": null,
      "current_density_a_g": null,
      "cycling_stability": null,
      "num_cycles": 1500,
      "synthesis_method": null
    },
    {
      "mxene_type": "Ti3C2Tx/CNT (BMX yarn)",
      "electrolyte": null,
      "areal_capacitance_mf_cm2": null,
      "volumetric_capacitance_f_cm3": 1083,
      "specific_capacitance_f_g": 532,
      "ssa_m2_g": null,
      "annealing_temperature_c": null,
      "scan_rate_mv_s": null,
      "current_density_a_g": null,
      "cycling_stability": 100,
      "num_cycles": 10000,
      "synthesis_method": "biscrolling"
    },
    {
      "mxene_type": "Nitrogen-doped Nb2CTx/rGO",
      "electrolyte": "H2SO4",
      "areal_capacitance_mf_cm2": null,
      "volumetric_capacitance_f_cm3": null,
      "specific_capacitance_f_g": 816,
      "ssa_m2_g": null,
      "annealing_temperature_c": null,
      "scan_rate_mv_s": null,
      "current_density_a_g": 2,
      "cycling_stability": null,
      "num_cycles": null,
      "synthesis_method": "supercritical fluid method"
    },
    {
      "mxene_type": "Ti3C2/MnO2",
      "electrolyte": null,
      "areal_capacitance_mf_cm2": 377,
      "volumetric_capacitance_f_cm3": null,
      "specific_capacitance_f_g": null,
      "ssa_m2_g": null,
      "annealing_temperature_c": null,
      "scan_rate_mv_s": 5,
      "current_density_a_g": null,
      "cycling_stability": null,
      "num_cycles": null,
      "synthesis_method": null
    },
    {
      "mxene_type": "Ti3C2Tx MXene/NiCo2O4 nanosphere",
      "electrolyte": null,
      "areal_capacitance_mf_cm2": null,
      "volumetric_capacitance_f_cm3": null,
      "specific_capacitance_f_g": 1025,
      "ssa_m2_g": null,
      "annealing_temperature_c": null,
      "scan_rate_mv_s": null,
      "current_density_a_g": 1,
      "cycling_stability": 82.2,
      "num_cycles": 5000,
      "synthesis_method": null
    },
    {
      "mxene_type": "d-Ti3C2/NF",
      "electrolyte": "KOH",
      "areal_capacitance_mf_cm2": null,
      "volumetric_capacitance_f_cm3": null,
      "specific_capacitance_f_g": 654,
      "ssa_m2_g": null,
      "annealing_temperature_c": null,
      "scan_rate_mv_s": null,
      "current_density_a_g": 1,
      "cycling_stability": 80.6,
      "num_cycles": 5000,
      "synthesis_method": "electrostatic self-assembly"
    },
    {
      "mxene_type": "borophene/Ti3C2Tx",
      "electrolyte": null,
      "areal_capacitance_mf_cm2": null,
      "volumetric_capacitance_f_cm3": null,
      "specific_capacitance_f_g": 626.7,
      "ssa_m2_g": null,
      "annealing_temperature_c": null,
      "scan_rate_mv_s": null,
      "current_density_a_g": 1,
      "cycling_stability": 85.14,
      "num_cycles": null,
      "synthesis_method": "electrophoretic deposition"
    },
    {
      "mxene_type": "carbon dot/carboxylated CNT/Ti3C2Tx MXene",
      "electrolyte": null,
      "areal_capacitance_mf_cm2": 1162.6,
      "volumetric_capacitance_f_cm3": null,
      "specific_capacitance_f_g": null,
      "ssa_m2_g": null,
      "annealing_temperature_c": null,
      "scan_rate_mv_s": null,
      "current_density_a_g": null,
      "cycling_stability": 107.1,
      "num_cycles": 10000,
      "synthesis_method": null
    },
    {
      "mxene_type": "Mo2TiC2Tx",
      "electrolyte": null,
      "areal_capacitance_mf_cm2": null,
      "volumetric_capacitance_f_cm3": 413,
      "specific_capacitance_f_g": null,
      "ssa_m2_g": null,
      "annealing_temperature_c": null,
      "scan_rate_mv_s": 2,
      "current_density_a_g": null,
      "cycling_stability": null,
      "num_cycles": null,
      "synthesis_method": null
    },
    {
      "mxene_type": "Mo2Ti2C3Tx",
      "electrolyte": "H2SO4",
      "areal_capacitance_mf_cm2": null,
      "volumetric_capacitance_f_cm3": null,
      "specific_capacitance_f_g": 108.5,
      "ssa_m2_g": null,
      "annealing_temperature_c": null,
      "scan_rate_mv_s": null,
      "current_density_a_g": null,
      "cycling_stability": null,
      "num_cycles": null,
      "synthesis_method": "hydrothermal approach"
    }
  ],
  "paper_title": "MXene material for supercapacitor applications: A comprehensive review on properties, synthesis and machine learning for supercapacitance performance prediction",
  "paper_doi": "mxene_supercapacitor_review_ml_prediction",
  "extraction_confidence": "high"
}

File: mxene-pipeline/data/processed_json_gemini_3_1/mxenes_ai_synthesis_applications.geminicli.json
{
  "experiments": [
    {
      "mxene_type": "MXene/graphene nanoplatelets",
      "electrolyte": null,
      "areal_capacitance_mf_cm2": null,
      "volumetric_capacitance_f_cm3": null,
      "specific_capacitance_f_g": 226.6,
      "ssa_m2_g": null,
      "annealing_temperature_c": null,
      "scan_rate_mv_s": 5,
      "current_density_a_g": null,
      "cycling_stability": 84.2,
      "num_cycles": 5000,
      "synthesis_method": null
    }
  ],
  "paper_title": "MXenes and artificial intelligence: fostering advancements in synthesis techniques and breakthroughs in applications",
  "paper_doi": "mxenes_ai_synthesis_applications",
  "extraction_confidence": "high"
}

File: mxene-pipeline/data/processed_json_gemini_3_1/new-method-for-the-synthesis-of-2d-vanadium-nitride-(mxene)-and-its-application-as-a-supercapacitor-electrode.geminicli.json
{
  "experiments": [
    {
      "mxene_type": "V2NTx",
      "electrolyte": "3.5 M KOH",
      "areal_capacitance_mf_cm2": null,
      "volumetric_capacitance_f_cm3": null,
      "specific_capacitance_f_g": 112.8,
      "ssa_m2_g": null,
      "annealing_temperature_c": null,
      "scan_rate_mv_s": null,
      "current_density_a_g": null,
      "cycling_stability": 96,
      "num_cycles": 10000,
      "synthesis_method": "Selective etching of Al from V2AlN using LiF-HCl followed by DMSO delamination"
    },
    {
      "mxene_type": "V2NTx",
      "electrolyte": "3.5 M KOH",
      "areal_capacitance_mf_cm2": null,
      "volumetric_capacitance_f_cm3": null,
      "specific_capacitance_f_g": 25.3,
      "ssa_m2_g": null,
      "annealing_temperature_c": null,
      "scan_rate_mv_s": null,
      "current_density_a_g": null,
      "cycling_stability": null,
      "num_cycles": null,
      "synthesis_method": "Selective etching of Al from V2AlN using LiF-HCl followed by DMSO delamination"
    }
  ],
  "paper_title": "New Method for the Synthesis of 2D Vanadium Nitride (MXene) and Its Application as a Supercapacitor Electrode",
  "paper_doi": "new-method-for-the-synthesis-of-2d-vanadium-nitride-(mxene)-and-its-application-as-a-supercapacitor-electrode",
  "extraction_confidence": "high"
}

File: mxene-pipeline/data/processed_json_gemini_3_1/supercapacitor_energy_ml_simulations.geminicli.json
{
  "experiments": [
    {
      "mxene_type": "Ti3C2Tx",
      "electrolyte": "NaCl-PVA",
      "areal_capacitance_mf_cm2": null,
      "volumetric_capacitance_f_cm3": null,
      "specific_capacitance_f_g": 112,
      "ssa_m2_g": null,
      "annealing_temperature_c": null,
      "scan_rate_mv_s": null,
      "current_density_a_g": 1,
      "cycling_stability": 95,
      "num_cycles": 5000,
      "synthesis_method": "vacuum filtration"
    },
    {
      "mxene_type": "MXene/GNP composite",
      "electrolyte": null,
      "areal_capacitance_mf_cm2": null,
      "volumetric_capacitance_f_cm3": null,
      "specific_capacitance_f_g": 226.6,
      "ssa_m2_g": null,
      "annealing_temperature_c": null,
      "scan_rate_mv_s": null,
      "current_density_a_g": null,
      "cycling_stability": null,
      "num_cycles": 10000,
      "synthesis_method": null
    }
  ],
  "paper_title": "Energy storage in supercapacitor researches: Interdisciplinary applications from molecular simulations to machine learning",
  "paper_doi": "supercapacitor_energy_ml_simulations",
  "extraction_confidence": "high"
}
